Repository: ZLoverty/preset-method

# Polymaker Filament Preset Tuning Suite

This repository is a **Polymaker filament presets tuning document**. It exists
to help anyone tune better filament presets — and to share the domain knowledge
and methods behind those presets.

Filament presets are not the whole story. This is the same test-driven workflow
Polymaker uses internally to develop presets, refined and tested by our team
for more than a year. We are now open-sourcing it so the community, other
manufacturers, and makers everywhere can use it, improve it, and share their
own knowledge with us.

We are deeply grateful to everyone who has shared open-source tools, public
data, and documented know-how — this work builds on yours.

## Contents

- [Polymaker Filament Preset Tuning Suite](#polymaker-filament-preset-tuning-suite)
  - [Contents](#contents)
  - [About](#about)
  - [Calibration Pipeline](#calibration-pipeline)
  - [Documentation](#documentation)
  - [Test Model](#test-model)
  - [Credits](#credits)
  - [Contributing](#contributing)

## About

This repository documents the methodology Polymaker uses to develop filament
presets. Each preset parameter is validated through a physical test so the
final result balances print speed, surface quality, dimensional behavior, and
part strength.

Use this suite as a repeatable workflow: start from a mechanically sound
printer, run the calibration tests in order, record the results, and verify the
final preset with the included test model.

## Calibration Pipeline

Run the tests in this order. Each stage locks one variable before the next
stage begins.

1. **Cooling** — identify fan thresholds for geometry, bridging, and strength.
2. **Temperature** — define the usable thermal window for the material.
3. **Volumetric Flow** — find the maximum reliable extrusion rate.
4. **Flow Ratio** — tune the extrusion multiplier.
5. **Pressure Advance** — compensate for melt-stream inertia.
6. **Retraction** — reduce stringing and travel artifacts.

Start with the [entry guide](docs/entry.md) for the full workflow overview.

## Documentation

- [`docs/entry.md`](docs/entry.md) — start here for the pipeline overview and
  topic links.
- [`docs/printer-calibration.md`](docs/printer-calibration.md) — prepare the
  printer mechanically and verify extrusion.
- [`docs/base-preset-standard.md`](docs/base-preset-standard.md) — define
  preset naming, metadata, and source rules.
- [`docs/cooling.md`](docs/cooling.md) — calibrate cooling behavior.
- [`docs/temperature-tower.md`](docs/temperature-tower.md) — tune the material
  temperature range.
- [`docs/max-volumetric-speed.md`](docs/max-volumetric-speed.md) — determine
  maximum volumetric speed.
- [`docs/flow-ratio.md`](docs/flow-ratio.md) — calibrate flow ratio.
- [`docs/pressure-advance.md`](docs/pressure-advance.md) — tune pressure
  advance.
- [`docs/retraction.md`](docs/retraction.md) — run the retraction test.
- [`docs/overview.md`](docs/overview.md) — review the high-level workflow
  diagram.

## PDF Releases

Pushing a version tag named `v*` (for example, `v1.0`) starts the Gitea
Actions workflow at [`.gitea/workflows/release-docs-pdf.yml`](.gitea/workflows/release-docs-pdf.yml).
It combines the documents in the order above and attaches
`polymaker-filament-preset-tuning-guide-<tag>.pdf` to the matching Gitea
Release (for example, `polymaker-filament-preset-tuning-guide-v1.0.pdf`).

The repository's Gitea Actions runner needs an `ubuntu-latest` label with
network access to install Pandoc, XeLaTeX, and Noto CJK fonts. The workflow
uses the built-in `GITEA_TOKEN`; its repository Actions permissions must allow
release writes.

To build the same PDF locally, run the shared script in the PDF tools image:

```sh
docker run --rm \
  --env PDF_NAME=polymaker-filament-preset-tuning-guide-local.pdf \
  --volume "$PWD:/workspace" \
  --workdir /workspace \
  192.168.22.78:3000/polymaker/docs-pdf:1.0.0 \
  sh scripts/build-pdf.sh
```

The result is written to `dist/` and is not uploaded to a Release.

## Test Model

`All in one Test.3mf` is the final verification model for the workflow. Print
it after completing the calibration pipeline to check the finished preset under
a combined test case.

Because `.3mf` files are binary assets, intentional changes to the model should
be recorded in [`3MF_CHANGELOG.md`](3MF_CHANGELOG.md).

## Credits

This project is possible because the 3D-printing community has already shared
so many useful tools, models, and calibration ideas. Thank you to the creators
and maintainers below for helping make better printer tuning accessible to more
people.

| Credit | What we learned from it | Source |
| --- | --- | --- |
| [#3DBenchy by CreativeTools and Daniel Norée][benchy] | A shared benchmark model for testing real printer behavior. | [CC0 1.0 Universal / Public Domain][benchy-license] |
| [Autodesk x Kickstarter FDM 3D Printer Assessment][autodesk-fdm] | A structured FDM printer assessment model and benchmarking approach.

File: sop/cooling.md
# Cooling

> Reference: [Bambu Studio Auto Cooling documentation (Bambu Wiki)](https://wiki.bambulab.com/en/software/bambu-studio/auto-cooling)

**Applicable to:**

- Rigid plastics (PLA, PETG, ABS, PA, etc.)
- Most FDM 3D printers

![Cooling tower (fillet) model. Left: model preview in slicer; right: printed model for reference.](assets/cooling-abstract.png){height=3in}

---

## Purpose

1. Find the shortest printable layer time at different fan speeds.
2. Use the result to set reasonable fan-threshold parameters ($Fan_{\text{min}}$, $Fan_{\text{max}}$, $Layer_{\text{min}}$, $Layer_{\text{max}}$) that reduce warping and improve accuracy and detail.

## Principle

1. A 45° overhang pyramid printed at 50 mm/s is used to create a range of layer times. Fan power is then varied to find the minimum and maximum fan speeds and their corresponding layer times for the material.
2. PLA (polylactic acid) is a semi-crystalline, low-glass-transition material ($T_g \approx 60^\circ C$). Unlike engineering plastics such as ABS or ASA, PLA needs rapid cooling after extrusion to solidify. Because PLA's $T_g$ is usually between 50 °C and 60 °C, insufficient cooling can soften the filament inside the heatbreak and cause a clog. At the same time, PLA keeps excellent interlayer bonding even with heavy cooling, so most manufacturers (including Bambu Lab) set the minimum fan speed to 100% or close to it by default. Therefore, cooling calibration for PLA only needs to find the maximum fan-speed threshold.

## Variable Definitions

![Cooling variable definitions.](assets\cooling_params_def.png)

## Preparation

1. Dry the filament thoroughly.
2. Edit the filament profile: set the **nozzle temperature** to the recommended nozzle temperature for the material, enable **keep fan always on**, disable **slow down print for better cooling**, and disable **force cooling for overhangs/bridges**.

## Procedure

### PLA / TPU Procedure

1. **Model**: from **model library**, download the **cooling fillet** model.
2. **Fan settings**: Fix the fan at **100%**, and set both the **maximum fan speed threshold** and the **minimum fan speed threshold** to 100%.
3. **Preview check**: After slicing, confirm that the **fan**, **layer time**, and **temperature** settings match the intended values.
4. **Observe and record**: find the **shortest printable layer time** that still prints without obvious curling (see example picture for reference), and record 
   - $Layer_{\text{max}} =$ shortest printable layer time
   - $Fan_{\text{max}} = 100\%$
   - $Fan_{\text{min}} = 100\%$
   - $Layer_{\text{min}} = 100\,\text{s}$ (standard value)

### Non-PLA Procedure

1. **Model**: from **model library**, download the **cooling fillet** model.
2. **Fan settings**: fix the fan at **0%**, and set both the **maximum fan speed threshold** and the **minimum fan speed threshold** to 0%.
3. **Preview check**: after slicing, confirm that the **fan**, **layer time**, and **temperature** settings match the intended values.
4. **Observe and record**: find the shortest layer time $\tau$ that still prints without obvious curling.
   - Case 1: If $\tau \le 6\,\text{s}$, record $Fan_{\text{max}} = 0\%$; $Fan_{\text{min}} = 0\%$; $Layer_{\text{min}} = 6\,\text{s}$ (standard value); $Layer_{\text{max}} = 100\,\text{s}$ (complete);
   - Case 2: If $\tau > 6\,\text{s}$, record $Layer_{\text{min}}=\tau$, with $Fan_{\text{min}} = 0\%$;
   - Case 3: If no $\tau$ is found, it means the material requires active cooling. Increase the fan in 10% steps until a $\tau$ is found. Record $Layer_{\text{min}}=\tau$, with $Fan_{\text{min}} =$ the corresponding fan speed.

5. **Find fan max and layer time max**: if the previous step ends in case 2 or case 3, keep increasing the fan in 10% steps, find the lowest fan speed that can print a **6 s layer time**. Record $Layer_{\text{max}} = 6\,\text{s}$ and $Fan_{\text{max}} =$ the corresponding fan speed.

## Process record

Mark fan speed at the bottom of each cooling tower printed. On each tower, mark the smallest printable layer. Put all printed towers together and take a picture. The following is .

![An example of a good cooling process record picture.](assets/cooling-record.png){height=3in}

---

## Notes

- Make sure the test conditions match the actual printer and material used.
- Change one variable at a time (fan speed or layer time).
- Keep raw data and conclusions well organized for traceability and profile deployment.
- Use the results to optimize slicer fan parameters and layer-time strategy.

## Why 6 Seconds? (Background)

- Most test models reach a **shortest layer time of about 2 s** (for example, the boat chimney and the sharp tower in the comprehensive model).
- When **slow print for better cooling** is enabled, print speed is clamped to the **minimum print speed** (typically 10 mm/s), which stretches a 2 s layer to about 6 s.
- Therefore, **6 s is used as the acceptable shortest-layer-time benchmark** in this workflow.

File: sop/entry.md
# Introduction

This guide presents the exact experimental workflows we use at Polymaker to calibrate our official filament presets. Each topic below links to a dedicated document with the full procedure.

Our goal is not a permanent, unchangeable ruleset, but a rigorous, physics-driven baseline that you can use to unlock maximum speed, flawless surface finishes, and structural integrity from your materials.

## Calibration Pipeline

We enforce a sequential order because each completed test locks in a baseline variable for the next. Changing the sequence changes the output — polymer processing variables are deeply inter-related.

| Step | Topic | Description |
|------|-------|-------------|
| 0 | [Bed Temperature](bed-temperature.md) | Determine a bed temperature that minimizes warpage |
| 1 | [Cooling](cooling.md) | Establish part-cooling fan curve |
| 2 | [Temperature Tower](temperature-tower.md) | Determine the optimal nozzle temperature|
| 3 | [Max Volumetric Speed](max-volumetric-speed.md) | Find the maximum extrusion rate before under-extrusion |
| 4 | [Flow Ratio](flow-ratio.md) | Calibrate the extrusion multiplier for accurate output |
| 5 | [Pressure Advance](pressure-advance.md) | Compensate for melt-stream inertia at high acceleration |
| 6 | [Retraction](retraction.md) | Eliminate stringing without inducing jamming |

## Supporting Documents

- [Printer Calibration](printer-calibration.md) — mechanical and extrusion calibration before tuning
- [Base Preset Standard](base-preset-standard.md) — naming conventions and metadata requirements

## Starting Point

All calibration starts from a baseline. Use the official recommended print conditions on the material packaging or engineering data sheet. If unavailable, select the generic preset built into your slicer (e.g., Generic PLA, Generic ABS).

File: sop/pressure-advance.md
# Pressure Advance

> Reference: [OrcaSlicer Wiki — Pressure Advance Calibration](https://www.orcaslicer.com/wiki/calibration/pressure_advance_calib.html)

**Applicable to:**

- Hard / semi-hard materials (PLA, PETG, PA-CF, etc.): use PA Tower.
- Flexible plastics (TPU, TPEE, etc.): use PA Pattern.
- Only for printers and firmware that support Pressure Advance / K-Factor.

![PA Tower slicer preview and printed.](assets/pa_ga.png)

---

## Purpose

Determine the optimal Pressure Advance value, mitigating under- / over-extrusion in acceleration / deceleration processes.

## Preparation

1. Dry the filament thorougly.
2. Enable **Developer Mode** in the slicer preferences and ensure that **Calibration** menu shows up.



2. Open the **Calibration** menu and select **Pressure Advance Calibration**.
3. Choose **PA Tower** for rigid filaments or **PA Pattern** for flexible filaments.
4. Set `PA_start` to 0, `PA_end` to 1, and `PA_step` to 0.002.

## Procedure

1. **Model**: Open the **Calibration** menu and select **Pressure Advance Calibration**.
   - Rigid materials: choose **PA Tower**
   - Flexible materials: choose **PA Line** or **PA Pattern**
2. **Slicer settings**: 
   - Set `PA_start` to 0, `PA_end` to 0.1, and `PA_step` to 0.002.
   - Set temperature, cooling, maximum volumetric speed, and flow ratio based on previous calibration results.
2. **Preview and check**: After slicing, ensure that temperature, cooling, print speed, and flow ratio match the intended values.
3. **Observe and record**: 
   - Rigid materials (tower method): 
      - Examine the front corner and the back seam. The front corner should be close to a right angle and the transitions on both sides should look even. The back seam should be flat, without under-extrusion or over-extrusion;
      - Find where the overall quality is the best,  measure the height in mm,  (in PA tower, each step is 1 mm, so the height value in mm is equivalent to the step number $n$);
      - Calculate PA: $PA = PA_{\text{start}} + PA_{\text{step}} \times n$. Mark the calculated PA value on the test model, and update the PA value in filament settings.
   - Flexible materials:
      - Line method: Choose the value corresponding to the most even line and update the PA value in the filament settings.
      - Pattern method: Choose the value corresponding to the most uniform pattern, with no breaks or bumps. Update the PA value in the filament settings.

## Process record

- Tower: a picture of the printed model back seam, with calculated PA value marked.
- Line, pattern: a picture of the printed model.

## Examination reference

![Pressure advance measurement guide. The green gauge has a numbered scale on the left and a V-slot on the right. Red lines inside the V-slot correspond to positions 1, 2, 3, and 4. Lines 1, 2, and 3 align with the scale, while line 4 does not. This shows how to read the PA value from the V-slot alignment.](assets/pressure-advance-measurement.png){height=3in}

1. PA too low
2. PA too high
3. Best PA

For Tower and Line examination references, see [OrcaSlicer Wiki — Pressure Advance Calibration](#pressure-advance) cited at the beginning of this section.

File: sop/temperature-tower.md
# Temperature Tower

**Applicable to:**

- All materials
- Most FDM 3D printers

![Temperature tower slicer preview and printed.](assets/temperature-tower-ga.png)

---

## Purpose

1. Find a reasonable print-temperature range for the filament.
2. Use the result to set a suitable **nozzle temperature** and **recommended nozzle-temperature range**, reducing stringing, cracking, and warping while improving accuracy and detail.

---

## Principle

A model containing stringing, bridge and overhang is printed repeatedly at different temperatures. `M104` commands are inserted between layers to change the nozzle temperature. By comparing the quality of various features, a optimal print temperature is selected.

---

## Preparation

1. Dry the filament thoroughly.
2. Download **temperature-tower** model from **model library**, use "flexible" version for flexible materials (e.g. TPU), and use "rigid" version otherwise.

---

## Procedure

1. **Slicer settings**: 
   - Set fan thresholds according to the results of the cooling calibration, enable **keep fan always on**, disable **slow down print for better cooling**, and disable **force cooling for overhangs/bridges**.
   - Set the **nozzle temperature** in the filament profile to the highest printable temperature for the material. 
   - Set all relevant speeds at 50 mm/s.
   - (flexible only) Set retraction length at 0.8 mm.
   - After slicing, insert an `M104 Sxx` command every 50 layers to lower the temperature by 10 °C. (For example, if the highest PLA print temperature is 250 °C, add `M104 S240` at layer Z=50, `M104 S230` at Z=100, and so on.)
2. **Preview check**: After slicing, confirm that the **temperature**, **print speed**, and **cooling** settings match the intended values.
3. **Observe and record**: 
   - For rigid materials: if there exists a temperature band, where overhang, stringing and bridging qualities are best among all bands, record this temperature as the nozzle temperature. If several temperatures perform equally well, choose the highest one to preserve mechanical strength.
   - For flexible materials: if all temperature bands show equally bad stringing quality (or surface defects), adjust retraction length within 0.4-1.2 mm. Typically, by reducing retraction length, surface defects can be mitigated; by increasing retraction length, stringing can be mitigated.

## Process record

Mark the temperature value on the selected temperature band, and take a picture from the mark side.

![Temperature tower process record example picture.](assets/temperature-twoer.png){height=3in}

File: sop/validation.md
# Validation Framework

**Applicable to:**

- All materials
- All printers

## 1. Purpose

The goal is to validate the preset parameters produced with this SOP by printing a few more complex and application-oriented models.

## 2. Principles

The models for tuning preset parameters are generally simple (not necessarily easy to print, but lack of combinations of hard-to-print features that can cause issues). To check if a set of parameters in realistic settings, we need to print a few more complex and application-oriented models. This step is more of a "final exam" for a preset. It does not yield any parameters directly, but potentially reveals parameters we have overlooked. 

## 3. Models

1. Required: 3DBenchy and Autodesk FDM Test
2. Recommended: 
    - Flexible: watch belt, tire and muscle man
    - Engineering: large cube, Orca cube
3. Optional: see **model library** for more models (expanding based on R&D projects), with various hard-to-print features. It is recommended to define "printability" requirement of a product with one or a set of these validation models in the Product Requirements Document (PRD), so that both formulation development and preset development have a clear target.
